Repository: jonaskalkreuth/carbonate-cement-PLS

# carbonate-cement-PLS

> 🚧 Work in progress — scaffolding stage. Full README lands at the end (step 4.6).

Reproduce a peer-reviewed **ATR-IR + PLS** method for quantifying CaCO₃ in
carbonated cement paste — in open-source Python instead of Bruker's commercial
OPUS Quant 2 — hit the same published accuracy, then show *why* the multivariate
model is needed.

Based on the open-access paper (user is first author):
Kalkreuth et al., *J. Am. Ceram. Soc.* 2023, [doi:10.1111/jace.19546](https://doi.org/10.1111/jace.19546).

## Layout

| Path | What |
|------|------|
| `src/` | the package (OPUS loader, preprocessing, PLS, baseline, interpretation) |
| `scripts/` | regenerate figures/tables |
| `tests/` | pytest suite |
| `notebooks/` | narrative walkthrough |
| `reports/` | committed figures/tables |
| `models/` | persisted trained models (gitignored) |
| `data/` | minimal ATR-IR spectra subset (Excel kept local, not published) |

See `SPEC.md` and `design-tree.md` for the plan.

File: reports/1.3_table3.md
# Step 1.3 — Table 3 vs paper (go/no-go checkpoint)

> **Status: in progress.** These numbers come from a provisional recipe: one scatter correction per method, no derivative. The paper's preprocessing order is still unresolved. The GO verdict below is a build checkpoint, not a claim that the paper is reproduced.

Each method's preprocessing is **selected by an RMSECV search over the candidates the paper lists** (modelling OPUS Quant 2's optimize), not hand-picked. "Selected" shows the winner; "of N" the candidates searched.

Success bar: R² ≥ 99% **and** |ΔRMSECV| ≤ 0.3 wt% vs the paper. *beats* = better than the paper by more than tolerance (best-effort gap, favourable side — does not block GO).

| Method | Window / cm⁻¹ | Selected (of N) | Factors | R² ours | R² paper | RMSECV ours | RMSECV paper | ΔRMSECV | CV would pick (dip / 1-SE) | Verdict |
|---|---|---|---|---|---|---|---|---|---|---|
| a | 683–1620 | MSC (of 4) | 4 | 99.47 | 99.52 | 1.36 | 1.38 | -0.02 | 4 / 4 | ✅ match |
| b | 652–1266 & 3013–3683 | SNV (of 4) | 4 | 99.85 | 99.62 | 0.72 | 1.10 | -0.38 | 3 / 3 | 🟢 beats paper |
| c | 652–1266 | MMN (of 4) | 3 | 99.37 | 99.47 | 1.48 | 1.34 | +0.14 | 4 / 4 | ✅ match |

**Checkpoint: GO** — every method selects the paper's preprocessing and clears the R² floor; method b even beats the paper (best-effort gap).

File: reports/2.2_figure7.md
# Step 2.2 — Figure 7 reproduction (external validation)

Each method is fit on **all 12 calibration discs** (winning preprocessing re-derived by the same search as 1.3) and predicts the paper's **8 Figure-7 points** (V1–V3 measured in two series each → 6 points; V4 & V5, the precision discs at 48 & 20 wt%, each the mean of 6 series; V6 below the calibration range and V7 the optimization sample are excluded). Unlike 1.3 this is descriptive, not a gate: the headline is the **cal→val gap** (RMSEP − RMSECV) — how much error the honest external test adds over the optimistic in-sample CV.

| Method | Winner | RMSECV (cal) | RMSEP (val) | gap | R²_ext | bias | p (ours) | p (paper) |
|---|---|---|---|---|---|---|---|---|
| a | MSC | 1.36 | 3.90 | +2.54 | 0.842 | -0.17 | 0.914 | 0.526 |
| b | SNV | 0.72 | 5.75 | +5.03 | 0.657 | -2.02 | 0.355 | 0.241 |
| c | MMN | 1.48 | 5.78 | +4.30 | 0.653 | -2.51 | 0.243 | 0.730 |

RMSECV (cal) is in wt%; RMSEP (val) in wt%; bias = mean(pred − ref), +ve = systematic over-estimate. Relative-error envelope and the trend (under mid-range, over above ~47 wt%) are in `2.2_figure7.png`.

**External validation: the gap is the point.** RMSEP runs 3.9–5.8 wt% versus RMSECV 0.7–1.5 wt% — a +5.0 wt% jump at worst (method b), the optimism of in-sample CV at n≈11 made visible. All three paired t-tests give p > 0.05 → **no significant difference from the TG-FTIR reference**, reproducing the paper's conclusion (exact p differs: best-effort preprocessing gap).
